Repository: Rylan-Meilutis/OrcaSlicer

File: resources/profiles/Prusa/filament/Prusament PA11 Carbon Fiber @CORE One.json
{
	"type": "filament",
	"name": "Prusament PA11 Carbon Fiber @CORE One",
	"renamed_from": "Prusament PA-CF CORE One;Prusament PA-CF @CORE One MMU3;Prusament PA-CF CORE One MMU3;Prusament PA-CF @CORE One",
	"inherits": "fdm_filament_pa",
	"from": "system",
	"setting_id": "sNGgucQjiFXwuFkq",
	"filament_id": "OF4MZtnE",
	"instantiation": "true",
	"include": [
		"fdm_filament_template_nextruder_pet"
	],
	"chamber_temperature": [
		"40"
	],
	"close_fan_the_first_x_layers": [
		"4"
	],
	"compatible_printers": [
		"Prusa CORE One 0.25 nozzle",
		"Prusa CORE One 0.3 nozzle",
		"Prusa CORE One 0.4 nozzle",
		"Prusa CORE One 0.5 nozzle",
		"Prusa CORE One INDX RME 0.4 nozzle",
		"Prusa CORE One HF 0.4 nozzle",
		"Prusa CORE One HF 0.5 nozzle",
		"Prusa CORE One MMU3 0.4 nozzle",
		"Prusa CORE One MMU3 0.25 nozzle",
		"Prusa CORE One MMU3 0.3 nozzle",
		"Prusa CORE One MMU3 0.6 nozzle"
	],
	"fan_cooling_layer_time": [
		"15"
	],
	"fan_max_speed": [
		"20"
	],
	"fan_min_speed": [
		"15"
	],
	"filament_cost": [
		"124.99"
	],
	"filament_density": [
		"1.11"
	],
	"filament_diameter": [
		"1.75"
	],
	"filament_end_gcode": [
		"; Filament-specific end gcode"
	],
	"filament_flow_ratio": [
		"1.05"
	],
	"filament_max_volumetric_speed": [
		"6.5"
	],
	"filament_minimal_purge_on_wipe_tower": [
		"35"
	],
	"filament_notes": [
		""
	],
	"filament_soluble": [
		"0"
	],
	"filament_start_gcode": [
		"M900 K{if nozzle_diameter[filament_extruder_id]==0.4}0.07{elsif nozzle_diameter[filament_extruder_id]==0.3}0.09{elsif nozzle_diameter[filament_extruder_id]==0.35}0.08{elsif nozzle_diameter[filament_extruder_id]==0.6}0.04{elsif nozzle_diameter[filament_extruder_id]==0.5}0.05{elsif nozzle_diameter[filament_extruder_id]==0.8}0.02{else}0{endif} ; Filament gcode\n\n{if printer_notes=~/.*(MK4IS|XLIS|MK4S|MK3.9S|COREONE).*/}\nM572 S{if nozzle_diameter[filament_extruder_id]==0.4}0.05{elsif nozzle_diameter[filament_extruder_id]==0.5}0.035{elsif nozzle_diameter[filament_extruder_id]==0.6}0.025{elsif nozzle_diameter[filament_extruder_id]==0.8}0.016{elsif nozzle_diameter[filament_extruder_id]==0.25}0.14{elsif nozzle_diameter[filament_extruder_id]==0.3}0.09{else}0{endif} ; Filament gcode\n{endif}\n\nM142 S45 ; set heatbreak target temp"
	],
	"filament_type": [
		"PA11-CF"
	],
	"filament_vendor": [
		"Prusa Polymers"
	],
	"filament_z_hop": [
		"0.2"
	],
	"hot_plate_temp": [
		"115"
	],
	"hot_plate_temp_initial_layer": [
		"90"
	],
	"idle_temperature": [
		"130"
	],
	"nozzle_temperature": [
		"285"
	],
	"nozzle_temperature_initial_layer": [
		"275"
	],
	"overhang_fan_speed": [
		"20"
	],
	"reduce_fan_stop_start_freq": [
		"0"
	],
	"slow_down_layer_time": [
		"20"
	],
	"slow_down_min_speed": [
		"15"
	]
}

File: resources/profiles/Prusa/filament/Prusament PA11 Carbon Fiber @MK4.json
{
    "type": "filament",
    "name": "Prusament PA11 Carbon Fiber @MK4",
    "inherits": "fdm_filament_pa11cf",
    "from": "system",
    "setting_id": "a7kxY0dJGsGZn47w",
    "filament_id": "OF4MZtnE",
    "instantiation": "true",
    "compatible_printers": [
        "Prusa MK4 0.25 nozzle",
        "Prusa MK4 0.4 nozzle",
        "Prusa MK4 0.6 nozzle",
        "Prusa MK4 0.8 nozzle",
        "Prusa MK4 RME 0.4 nozzle"
    ],
    "filament_cost": [
        "124.99"
    ],
    "filament_density": [
        "1.11"
    ],
    "filament_max_volumetric_speed": [
        "6.5"
    ],
    "filament_spool_weight": [
        "197"
    ],
    "filament_start_gcode": [
        "; Filament gcode\nM900 K{if nozzle_diameter[0]==0.4}0.03{elsif nozzle_diameter[0]==0.25}0.1{elsif nozzle_diameter[0]==0.3}0.06{elsif nozzle_diameter[0]==0.35}0.05{elsif nozzle_diameter[0]==0.5}0.03{elsif nozzle_diameter[0]==0.6}0.02{elsif nozzle_diameter[0]==0.8}0.01{else}0{endif} ; Filament gcode\n\n{if printer_notes=~/.*PRINTER_MODEL_MK4IS.*/}\nM572 S{if nozzle_diameter[0]==0.4}0.02{elsif nozzle_diameter[0]==0.5}0.018{elsif nozzle_diameter[0]==0.6}0.012{elsif nozzle_diameter[0]==0.8}0.01{elsif nozzle_diameter[0]==0.25}0.09{elsif nozzle_diameter[0]==0.3}0.065{else}0{endif} ; Filament gcode\n{endif}\n\nM142 S40 ; set heatbreak target temp"
    ],
    "filament_type": [
        "PA11-CF"
    ],
    "filament_vendor": [
        "Prusa Polymers"
    ],
    "hot_plate_temp": [
        "115"
    ],
    "hot_plate_temp_initial_layer": [
        "90"
    ],
    "nozzle_temperature": [
        "285"
    ],
    "nozzle_temperature_initial_layer": [
        "275"
    ]
}

File: resources/profiles/Prusa/filament/Prusament PA11 Carbon Fiber @MK4S.json
{
    "type": "filament",
    "name": "Prusament PA11 Carbon Fiber @MK4S",
    "inherits": "fdm_filament_pa11cf",
    "from": "system",
    "setting_id": "bUXItT9R8S8cC0zq",
    "filament_id": "OF4MZtnE",
    "instantiation": "true",
    "close_fan_the_first_x_layers": "4",
    "compatible_printers": [
        "Prusa MK4S 0.25 nozzle",
        "Prusa MK4S 0.3 nozzle",
        "Prusa MK4S 0.4 nozzle",
        "Prusa MK4S 0.5 nozzle",
        "Prusa MK4S RME 0.4 nozzle"
    ],
    "fan_cooling_layer_time": "20",
    "fan_max_speed": "12",
    "fan_min_speed": "12",
    "filament_cost": [
        "124.99"
    ],
    "filament_density": [
        "1.11"
    ],
    "filament_end_gcode": [
        "; Filament-specific end gcode"
    ],
    "filament_max_volumetric_speed": [
        "6.5"
    ],
    "filament_minimal_purge_on_wipe_tower": "35",
    "filament_notes": [
        ""
    ],
    "filament_spool_weight": [
        "197"
    ],
    "filament_start_gcode": [
        "M900 K{if nozzle_diameter[filament_extruder_id]==0.4}0.04{elsif nozzle_diameter[filament_extruder_id]==0.25}0.1{elsif nozzle_diameter[filament_extruder_id]==0.3}0.06{elsif nozzle_diameter[filament_extruder_id]==0.35}0.05{elsif nozzle_diameter[filament_extruder_id]==0.5}0.03{elsif nozzle_diameter[filament_extruder_id]==0.6}0.02{elsif nozzle_diameter[filament_extruder_id]==0.8}0.01{else}0{endif} ; Filament gcode\n\n{if printer_notes=~/.*(MK4IS|XLIS|MK4S|MK3.9S).*/}\nM572 S{if nozzle_diameter[filament_extruder_id]==0.4}0.02{elsif nozzle_diameter[filament_extruder_id]==0.5}0.018{elsif nozzle_diameter[filament_extruder_id]==0.6}0.012{elsif nozzle_diameter[filament_extruder_id]==0.8}0.01{elsif nozzle_diameter[filament_extruder_id]==0.25}0.09{elsif nozzle_diameter[filament_extruder_id]==0.3}0.065{else}0{endif} ; Filament gcode\n{endif}\n\nM142 S40 ; set heatbreak target temp"
    ],
    "filament_type": [
        "PA11-CF"
    ],
    "filament_vendor": [
        "Prusa Polymers"
    ],
    "hot_plate_temp": [
        "115"
    ],
    "hot_plate_temp_initial_layer": [
        "90"
    ],
    "nozzle_temperature": [
        "285"
    ],
    "nozzle_temperature_initial_layer": [
        "275"
    ],
    "overhang_fan_speed": "20",
    "slow_down_layer_time": "10",
    "slow_down_min_speed": "15"
}

File: resources/profiles/Prusa/filament/Prusament PA11 Carbon Fiber @XL.json
{
	"type": "filament",
	"name": "Prusament PA11 Carbon Fiber @XL",
	"renamed_from": "Prusament PA-CF XL;Prusament PA-CF @XL 5T;Prusament PA-CF XL 5T;Prusament PA-CF @XL",
	"inherits": "fdm_filament_pa11cf",
	"from": "system",
	"setting_id": "exG5swknk2cWAbpY",
	"filament_id": "OF4MZtnE",
	"instantiation": "true",
	"filament_vendor": [
		"Prusa Polymers"
	],
	"nozzle_temperature": [
		"285"
	],
	"hot_plate_temp_initial_layer": [
		"100"
	],
	"hot_plate_temp": [
		"105"
	],
	"filament_flow_ratio": [
		"1.05"
	],
	"fan_max_speed": [
		"20"
	],
	"fan_min_speed": [
		"20"
	],
	"overhang_fan_speed": [
		"30"
	],
	"close_fan_the_first_x_layers": [
		"4"
	],
	"slow_down_min_speed": [
		"15"
	],
	"slow_down_layer_time": [
		"20"
	],
	"filament_max_volumetric_speed": [
		"6.5"
	],
	"filament_loading_speed_start": [
		"19"
	],
	"filament_loading_speed": [
		"14"
	],
	"filament_unloading_speed_start": [
		"100"
	],
	"filament_unloading_speed": [
		"20"
	],
	"filament_cooling_moves": [
		"5"
	],
	"filament_cooling_initial_speed": [
		"10"
	],
	"filament_cooling_final_speed": [
		"50"
	],
	"filament_retract_lift_below": [
		"1.5"
	],
	"filament_start_gcode": [
		"; filament start gcode\nM900 K{if nozzle_diameter[0]==0.4}0.07{elsif nozzle_diameter[0]==0.3}0.09{elsif nozzle_diameter[0]==0.35}0.08{elsif nozzle_diameter[0]==0.6}0.04{elsif nozzle_diameter[0]==0.5}0.05{elsif nozzle_diameter[0]==0.8}0.02{else}0{endif} ; Filament gcode\n\n{if printer_notes=~/.*PRINTER_MODEL_XLIS.*/}\nM572 S{if nozzle_diameter[0]==0.4}0.05{elsif nozzle_diameter[0]==0.5}0.035{elsif nozzle_diameter[0]==0.6}0.025{elsif nozzle_diameter[0]==0.8}0.016{elsif nozzle_diameter[0]==0.25}0.14{elsif nozzle_diameter[0]==0.3}0.09{else}0{endif} ; Filament gcode\n{endif}\n\nM142 S45 ; set heatbreak target temp"
	],
	"compatible_printers": [
		"Prusa XL 0.25 nozzle",
		"Prusa XL 0.3 nozzle",
		"Prusa XL 0.4 nozzle",
		"Prusa XL 0.5 nozzle",
		"Prusa XL 0.6 nozzle",
		"Prusa XL 0.8 nozzle",
		"Prusa XL 5T 0.25 nozzle",
		"Prusa XL 5T 0.3 nozzle",
		"Prusa XL 5T 0.4 nozzle",
		"Prusa XL 5T 0.5 nozzle",
		"Prusa XL 5T 0.6 nozzle",
		"Prusa XL 5T 0.8 nozzle",
		"Prusa XL RME 0.4 nozzle",
		"Prusa XL 5T RME 0.4 nozzle"
	],
	"filament_multitool_ramming_volume": [
		"5"
	],
	"filament_multitool_ramming_flow": [
		"40"
	],
	"filament_stamping_distance": [
		"45"
	],
	"filament_stamping_loading_speed": [
		"29"
	],
	"filament_multitool_ramming": [
		"1"
	],
	"nozzle_temperature_initial_layer": [
		"275"
	]
}

File: resources/profiles/Prusa/filament/Prusament PC Blend Carbon Fiber @CORE One.json
{
	"type": "filament",
	"name": "Prusament PC Blend Carbon Fiber @CORE One",
	"renamed_from": "Prusament PC-CF CORE One;Prusament PC-CF @CORE One MMU3;Prusament PC-CF CORE One MMU3;Prusament PC-CF @CORE One",
	"inherits": "fdm_filament_pc",
	"from": "system",
	"setting_id": "B8Cm9l8i9osp5J2q",
	"filament_id": "OFdO6vpt",
	"instantiation": "true",
	"include": [
		"fdm_filament_template_nextruder_pet"
	],
	"chamber_temperature": [
		"40"
	],
	"close_fan_the_first_x_layers": [
		"4"
	],
	"compatible_printers": [
		"Prusa CORE One 0.25 nozzle",
		"Prusa CORE One 0.3 nozzle",
		"Prusa CORE One 0.4 nozzle",
		"Prusa CORE One 0.5 nozzle",
		"Prusa CORE One HF 0.4 nozzle",
		"Prusa CORE One INDX RME 0.4 nozzle",
		"Prusa CORE One HF 0.5 nozzle",
		"Prusa CORE One MMU3 0.4 nozzle",
		"Prusa CORE One MMU3 0.25 nozzle",
		"Prusa CORE One MMU3 0.3 nozzle",
		"Prusa CORE One MMU3 0.6 nozzle",
		"Prusa CORE One RME 0.4 nozzle"
	],
	"fan_cooling_layer_time": [
		"15"
	],
	"fan_max_speed": [
		"30"
	],
	"fan_min_speed": [
		"15"
	],
	"filament_cost": [
		"74.99"
	],
	"filament_density": [
		"1.22"
	],
	"filament_diameter": [
		"1.75"
	],
	"filament_end_gcode": [
		"; Filament-specific end gcode"
	],
	"filament_flow_ratio": [
		"1.04"
	],
	"filament_max_volumetric_speed": [
		"9"
	],
	"filament_minimal_purge_on_wipe_tower": [
		"35"
	],
	"filament_notes": [
		""
	],
	"filament_soluble": [
		"0"
	],
	"filament_start_gcode": [
		"M900 K{if nozzle_diameter[filament_extruder_id]==0.4}0.07{elsif nozzle_diameter[filament_extruder_id]==0.3}0.09{elsif nozzle_diameter[filament_extruder_id]==0.35}0.08{elsif nozzle_diameter[filament_extruder_id]==0.6}0.04{elsif nozzle_diameter[filament_extruder_id]==0.5}0.05{elsif nozzle_diameter[filament_extruder_id]==0.8}0.02{else}0{endif} ; Filament gcode\n\n{if printer_notes=~/.*(MK4IS|XLIS|MK4S|MK3.9S|COREONE).*/}\nM572 S{if nozzle_diameter[filament_extruder_id]==0.4}0.05{elsif nozzle_diameter[filament_extruder_id]==0.5}0.035{elsif nozzle_diameter[filament_extruder_id]==0.6}0.025{elsif nozzle_diameter[filament_extruder_id]==0.8}0.016{elsif nozzle_diameter[filament_extruder_id]==0.25}0.14{elsif nozzle_diameter[filament_extruder_id]==0.3}0.09{else}0{endif} ; Filament gcode\n{endif}\n\nM142 S45 ; set heatbreak target temp"
	],
	"filament_type": [
		"PC-CF"
	],
	"filament_vendor": [
		"Prusa Polymers"
	],
	"filament_z_hop": [
		"0.2"
	],
	"hot_plate_temp": [
		"115"
	],
	"hot_plate_temp_initial_layer": [
		"110"
	],
	"idle_temperature": [
		"150"
	],
	"nozzle_temperature": [
		"285"
	],
	"nozzle_temperature_initial_layer": [
		"285"
	],
	"overhang_fan_speed": [
		"25"
	],
	"reduce_fan_stop_start_freq": [
		"0"
	],
	"slow_down_layer_time": [
		"20"
	],
	"slow_down_min_speed": [
		"15"
	]
}

File: resources/profiles/Prusa/filament/Prusament PC Blend Carbon Fiber @MK4.json
{
    "type": "filament",
    "name": "Prusament PC Blend Carbon Fiber @MK4",
    "inherits": "fdm_filament_pccf",
    "from": "system",
    "setting_id": "AmzsXSosYtRhIQ4G",
    "filament_id": "OFdO6vpt",
    "instantiation": "true",
    "compatible_printers": [
        "Prusa MK4 0.25 nozzle",
        "Prusa MK4 0.4 nozzle",
        "Prusa MK4 0.6 nozzle",
        "Prusa MK4 0.8 nozzle",
        "Prusa MK4 RME 0.4 nozzle"
    ],
    "filament_cost": [
        "74.99"
    ],
    "filament_density": [
        "1.22"
    ],
    "filament_max_volumetric_speed": [
        "8"
    ],
    "filament_spool_weight": [
        "278"
    ],
    "filament_start_gcode": [
        "; Filament gcode\nM900 K{if nozzle_diameter[0]==0.4}0.03{elsif nozzle_diameter[0]==0.25}0.1{elsif nozzle_diameter[0]==0.3}0.06{elsif nozzle_diameter[0]==0.35}0.05{elsif nozzle_diameter[0]==0.5}0.03{elsif nozzle_diameter[0]==0.6}0.02{elsif nozzle_diameter[0]==0.8}0.01{else}0{endif} ; Filament gcode\n\n{if printer_notes=~/.*PRINTER_MODEL_MK4IS.*/}\nM572 S{if nozzle_diameter[0]==0.4}0.02{elsif nozzle_diameter[0]==0.5}0.018{elsif nozzle_diameter[0]==0.6}0.012{elsif nozzle_diameter[0]==0.8}0.01{elsif nozzle_diameter[0]==0.25}0.09{elsif nozzle_diameter[0]==0.3}0.065{else}0{endif} ; Filament gcode\n{endif}\n\nM142 S40 ; set heatbreak target temp"
    ],
    "filament_type": [
        "PC-CF"
    ],
    "filament_vendor": [
        "Prusa Polymers"
    ],
    "hot_plate_temp": [
        "115"
    ],
    "hot_plate_temp_initial_layer": [
        "110"
    ],
    "nozzle_temperature": [
        "285"
    ],
    "nozzle_temperature_initial_layer": [
        "285"
    ]
}

File: resources/profiles/Prusa/filament/Prusament PC Blend Carbon Fiber @MK4S.json
{
    "type": "filament",
    "name": "Prusament PC Blend Carbon Fiber @MK4S",
    "inherits": "fdm_filament_pccf",
    "from": "system",
    "setting_id": "hsgqC40IgFV1nBFs",
    "filament_id": "OFdO6vpt",
    "instantiation": "true",
    "close_fan_the_first_x_layers": "4",
    "compatible_printers": [
        "Prusa MK4S 0.25 nozzle",
        "Prusa MK4S 0.3 nozzle",
        "Prusa MK4S 0.4 nozzle",
        "Prusa MK4S 0.5 nozzle",
        "Prusa MK4S RME 0.4 nozzle"
    ],
    "fan_cooling_layer_time": "20",
    "fan_max_speed": "12",
    "fan_min_speed": "12",
    "filament_cost": [
        "74.99"
    ],
    "filament_density": [
        "1.22"
    ],
    "filament_end_gcode": [
        "; Filament-specific end gcode"
    ],
    "filament_max_volumetric_speed": [
        "8"
    ],
    "filament_minimal_purge_on_wipe_tower": "35",
    "filament_notes": [
        ""
    ],
    "filament_spool_weight": [
        "278"
    ],
    "filament_start_gcode": [
        "M900 K{if nozzle_diameter[filament_extruder_id]==0.4}0.04{elsif nozzle_diameter[filament_extruder_id]==0.25}0.1{elsif nozzle_diameter[filament_extruder_id]==0.3}0.06{elsif nozzle_diameter[filament_extruder_id]==0.35}0.05{elsif nozzle_diameter[filament_extruder_id]==0.5}0.03{elsif nozzle_diameter[filament_extruder_id]==0.6}0.02{elsif nozzle_diameter[filament_extruder_id]==0.8}0.01{else}0{endif} ; Filament gcode\n\n{if printer_notes=~/.*(MK4IS|XLIS|MK4S|MK3.9S).*/}\nM572 S{if nozzle_diameter[filament_extruder_id]==0.4}0.02{elsif nozzle_diameter[filament_extruder_id]==0.5}0.018{elsif nozzle_diameter[filament_extruder_id]==0.6}0.012{elsif nozzle_diameter[filament_extruder_id]==0.8}0.01{elsif nozzle_diameter[filament_extruder_id]==0.25}0.09{elsif nozzle_diameter[filament_extruder_id]==0.3}0.065{else}0{endif} ; Filament gcode\n{endif}\n\nM142 S40 ; set heatbreak target temp"
    ],
    "filament_type": [
        "PC-CF"
    ],
    "filament_vendor": [
        "Prusa Polymers"
    ],
    "hot_plate_temp": [
        "115"
    ],
    "hot_plate_temp_initial_layer": [
        "110"
    ],
    "nozzle_temperature": [
        "285"
    ],
    "nozzle_temperature_initial_layer": [
        "285"
    ],
    "overhang_fan_speed": "20",
    "slow_down_layer_time": "10",
    "slow_down_min_speed": "15"
}

File: resources/profiles/Prusa/filament/Prusament PC Blend Carbon Fiber @XL.json
{
	"type": "filament",
	"name": "Prusament PC Blend Carbon Fiber @XL",
	"renamed_from": "Prusament PC-CF XL;Prusament PC-CF @XL 5T;Prusament PC-CF XL 5T;Prusament PC-CF @XL",
	"inherits": "fdm_filament_pccf",
	"from": "system",
	"setting_id": "kEl0d9cAhfqIdihm",
	"filament_id": "OFdO6vpt",
	"instantiation": "true",
	"filament_vendor": [
		"Prusa Polymers"
	],
	"nozzle_temperature": [
		"285"
	],
	"hot_plate_temp_initial_layer": [
		"100"
	],
	"hot_plate_temp": [
		"105"
	],
	"filament_flow_ratio": [
		"1.04"
	],
	"fan_max_speed": [
		"10"
	],
	"fan_min_speed": [
		"10"
	],
	"overhang_fan_speed": [
		"30"
	],
	"close_fan_the_first_x_layers": [
		"4"
	],
	"slow_down_min_speed": [
		"15"
	],
	"slow_down_layer_time": [
		"20"
	],
	"filament_max_volumetric_speed": [
		"8"
	],
	"filament_loading_speed_start": [
		"19"
	],
	"filament_loading_speed": [
		"14"
	],
	"filament_unloading_speed_start": [
		"100"
	],
	"filament_unloading_speed": [
		"20"
	],
	"filament_cooling_moves": [
		"5"
	],
	"filament_cooling_initial_speed": [
		"10"
	],
	"filament_cooling_final_speed": [
		"50"
	],
	"filament_retract_lift_below": [
		"1.5"
	],
	"filament_start_gcode": [
		"; filament start gcode\nM900 K{if nozzle_diameter[0]==0.4}0.07{elsif nozzle_diameter[0]==0.3}0.09{elsif nozzle_diameter[0]==0.35}0.08{elsif nozzle_diameter[0]==0.6}0.04{elsif nozzle_diameter[0]==0.5}0.05{elsif nozzle_diameter[0]==0.8}0.02{else}0{endif} ; Filament gcode\n\n{if printer_notes=~/.*PRINTER_MODEL_XLIS.*/}\nM572 S{if nozzle_diameter[0]==0.4}0.05{elsif nozzle_diameter[0]==0.5}0.035{elsif nozzle_diameter[0]==0.6}0.025{elsif nozzle_diameter[0]==0.8}0.016{elsif nozzle_diameter[0]==0.25}0.14{elsif nozzle_diameter[0]==0.3}0.09{else}0{endif} ; Filament gcode\n{endif}\n\nM142 S45 ; set heatbreak target temp"
	],
	"compatible_printers": [
		"Prusa XL 0.25 nozzle",
		"Prusa XL 0.3 nozzle",
		"Prusa XL 0.4 nozzle",
		"Prusa XL 0.5 nozzle",
		"Prusa XL 0.6 nozzle",
		"Prusa XL 0.8 nozzle",
		"Prusa XL 5T 0.25 nozzle",
		"Prusa XL 5T 0.3 nozzle",
		"Prusa XL 5T 0.4 nozzle",
		"Prusa XL 5T 0.5 nozzle",
		"Prusa XL 5T 0.6 nozzle",
		"Prusa XL 5T 0.8 nozzle",
		"Prusa XL RME 0.4 nozzle",
		"Prusa XL 5T RME 0.4 nozzle"
	],
	"filament_multitool_ramming_volume": [
		"5"
	],
	"filament_multitool_ramming_flow": [
		"40"
	],
	"filament_stamping_distance": [
		"45"
	],
	"filament_stamping_loading_speed": [
		"29"
	],
	"filament_multitool_ramming": [
		"1"
	],
	"nozzle_temperature_initial_layer": [
		"285"
	]
}
